Repository: K-NANOG/K-NANOG.github.io

File: wiki/Metal–organic framework.html (part 1 of 2)
Metal–organic framework

Metal–organic framework

  Metal–organic frameworks (MOFs) are a class of porous polymers consisting of metal clusters (also known as Secondary Building Units - SBUs) coordinated to organic ligands to form one-, two- or three-dimensional structures. The organic ligands included are sometimes referred to as "struts" or "linkers", one example being 1,4-benzenedicarboxylic acid (BDC).

More formally, a metal–organic framework is a potentially porous extended structure made from metal ions and organic linkers. An extended structure is a structure whose sub-units occur in a constant ratio and are arranged in a repeating pattern. MOFs are a subclass of coordination networks, which is a coordination compound extending, through repeating coordination entities, in one dimension, but with cross-links between two or more individual chains, loops, or spiro-links, or a coordination compound extending through repeating coordination entities in two or three dimensions. Coordination networks including MOFs further belong to coordination polymers, which is a coordination compound with repeating coordination entities extending in one, two, or three dimensions. Most of the MOFs reported in the literature are crystalline compounds, but there are also amorphous MOFs, and other disordered phases.

In most cases for MOFs, the pores are stable during the elimination of the guest molecules (often solvents) and could be refilled with other compounds. Because of this property, MOFs are of interest for the storage of gases such as hydrogen and carbon dioxide. Other possible applications of MOFs are in gas purification, in gas separation, in water remediation, in catalysis, as conducting solids and as supercapacitors.

The synthesis and properties of MOFs constitute the primary focus of the discipline called reticular chemistry (from Latin reticulum, "small net"). In contrast to MOFs, covalent organic frameworks (COFs) are made entirely from light elements (H, B, C, N, and O) with extended structures.

History and the first MOF

In 1995, Omar M. Yaghi demonstrated the crystallization of metal-organic structures using carboxylate-based linkers, a breakthrough that paved the way for creating stable and crystalline porous materials. He further advanced the field in 1998 by introducing the concept of secondary building units (SBUs) — metal-carboxylate clusters that serve as rigid building blocks for constructing frameworks with permanent porosity. This innovation allowed for precise structural design and improved mechanical stability, enabling MOFs to retain their porosity under industrial conditions. For the first time, Yaghi measured gas adsorption isotherms of these materials, proving their potential for gas storage and separation applications.

A breakthrough came in 1999 with the development of MOF-5, the first MOF to exhibit ultra-high porosity. MOF-5, constructed from zinc oxide clusters and terephthalate linkers, illustrated unique properties such as high surface area, structural robustness, and versatility, and established MOFs as a platform technology with applications ranging from gas storage and separation to catalysis and sensing. With his significant pioneering work on MOFs, today Yaghi is widely recognized as the founder of reticular chemistry.

Structure

MOFs are composed of two main components: an inorganic metal cluster (often referred to as a secondary-building unit or SBU) and an organic molecule called a linker. For this reason, the materials are often referred to as hybrid organic-inorganic materials. The organic units are typically mono-, di-, tri-, or tetravalent ligands. The choice of metal and linker dictates the structure and hence properties of the MOF. For example, the metal's coordination preference influences the size and shape of pores by dictating how many ligands can bind to the metal, and in which orientation.

To describe and organize the structures of MOFs, a system of nomenclature has been developed. Subunits of a MOF, called secondary building units (SBUs), can be described by topologies common to several structures. Each topology, also called a net, is assigned a symbol, consisting of three lower-case letters in bold. MOF-5, for example, has a pcu net.

Attached to the SBUs are bridging ligands. For MOFs, typical bridging ligands are di- and tricarboxylic acids. These ligands typically have rigid backbones. Examples are benzene-1,4-dicarboxylic acid (BDC or terephthalic acid), biphenyl-4,4′-dicarboxylic acid (BPDC), and the tricarboxylic acid trimesic acid.

Synthesis

General synthesis

The study of MOFs has roots in coordination chemistry and solid-state inorganic chemistry, but it developed into a new field. In addition, MOFs are constructed from bridging organic ligands that remain intact throughout the synthesis. Zeolite synthesis often makes use of a "template". Templates are ions that influence the structure of the growing inorganic framework. Typical templating ions are quaternary ammonium cations, which are removed later. In MOFs, the framework is templated by the SBU (secondary building unit) and the organic ligands. A templating approach that is useful for MOFs intended for gas storage is the use of metal-binding solvents such as N,N-diethylformamide and water. In these cases, metal sites are exposed when the solvent is evacuated, allowing hydrogen to bind at these sites.

Four developments were particularly important in advancing the chemistry of MOFs. (1) The geometric principle of construction where metal-containing units were kept in rigid shapes. Early MOFs contained single atoms linked to ditopic coordinating linkers. The approach not only led to the identification of a small number of preferred topologies that could be targeted in designed synthesis, but was the central point to achieve a permanent porosity. (2) The use of the isoreticular principle where the size and the nature of a structure changes without changing its topology led to MOFs with ultrahigh porosity and unusually large pore openings. (3) Post- synthetic modification of MOFs increased their functionality by reacting organic units and metal-organic complexes with linkers. (4) Multifunctional MOFs incorporated multiple functionalities in a single framework.

Since ligands in MOFs typically bind reversibly, the slow growth of crystals often allows defects to be redissolved, resulting in a material with millimeter-scale crystals and a near-equilibrium defect density. Solvothermal synthesis is useful for growing crystals suitable to structure determination, because crystals grow over the course of hours to days. However, the use of MOFs as storage materials for consumer products demands an immense scale-up of their synthesis. Scale-up of MOFs has not been widely studied, though several groups have demonstrated that microwaves can be used to nucleate MOF crystals rapidly from solution. This technique, termed "microwave-assisted solvothermal synthesis", is widely used in the zeolite literature, and produces micron-scale crystals in a matter of seconds to minutes, in yields similar to the slow growth methods.

Some MOFs, such as the mesoporous MIL-100(Fe), can be obtained under mild conditions at room temperature and in green solvents (water, ethanol) through scalable synthesis methods.

A solvent-free synthesis of a range of crystalline MOFs has been described. Usually the metal acetate and the organic proligand are mixed and ground up with a ball mill. Cu3(BTC)2 can be quickly synthesised in this way in quantitative yield. In the case of Cu3(BTC)2 the morphology of the solvent free synthesised product was the same as the industrially made Basolite C300. It is thought that localised melting of the components due to the high collision energy in the ball mill may assist the reaction. The formation of acetic acid as a by-product in the reactions in the ball mill may also help in the reaction having a solvent effect in the ball mill. It has been shown that the addition of small quantities of ethanol for the mechanochemical synthesis of Cu3(BTC)2 significantly reduces the amounts of structural defects in the obtained material.

A recent advancement in the solvent-free preparation of MOF films and composites is their synthesis by chemical vapor deposition. This process, MOF-CVD, was first demonstrated for ZIF-8 and consists of two steps. In a first step, metal oxide precursor layers are deposited. In the second step, these precursor layers are exposed to sublimed ligand molecules, that induce a phase transformation to the MOF crystal lattice. Formation of water during this reaction plays a crucial role in directing the transformation. This process was successfully scaled up to an integrated cleanroom process, conforming to industrial microfabrication standards.

Numerous methods have been reported for the growth of MOFs as oriented thin films. However, these methods are suitable only for the synthesis of a small number of MOF topologies. One such example being the vapor-assisted conversion (VAC) which can be used for the thin film synthesis of several UiO-type MOFs.

High-throughput synthesis

High-throughput (HT) methods are a part of combinatorial chemistry and a tool for increasing efficiency. There are two synthetic strategies within the HT-methods: In the combinatorial approach, all reactions take place in one vessel, which leads to product mixtures. In the parallel synthesis, the reactions take place in different vessels. Furthermore, a distinction is made between thin films and solvent-based methods.

Solvothermal synthesis can be carried out conventionally in a teflon reactor in a convection oven or in glass reactors in a microwave oven (high-throughput microwave synthesis). The use of a microwave oven changes, in part dramatically, the reaction parameters.

In addition to solvothermal synthesis, there have been advances in using supercritical fluid as a solvent in a continuous flow reactor. Supercritical water was first used in 2012 to synthesize copper and nickel-based MOFs in just seconds. In 2020, supercritical carbon dioxide was used in a continuous flow reactor along the same time scale as the supercritical water-based method, but the lower critical point of carbon dioxide allowed for the synthesis of the zirconium-based MOF UiO-66.

High-throughput solvothermal synthesis

In high-throughput solvothermal synthesis, a solvothermal reactor with (e.g.) 24 cavities for teflon reactors is used. Such a reactor is sometimes referred to as a multiclav. The reactor block or reactor insert is made of stainless steel and contains 24 reaction chambers, which are arranged in four rows. With the miniaturized teflon reactors, volumes of up to 2 mL can be used. The reactor block is sealed in a stainless steel autoclave; for this purpose, the filled reactors are inserted into the bottom of the reactor, the teflon reactors are sealed with two teflon films and the reactor top side is put on. The autoclave is then closed in a hydraulic press. The sealed solvothermal reactor can then be subjected to a temperature-time program. The reusable teflon film serves to withstand the mechanical stress, while the disposable teflon film seals the reaction vessels. After the reaction, the products can be isolated and washed in parallel in a vacuum filter device. On the filter paper, the products are then present separately in a so-called sample library and can subsequently be characterized by automated X-ray powder diffraction. The informations obtained are then used to plan further syntheses.

Pseudomorphic replication

Pseudomorphic mineral replacement events occur whenever a mineral phase comes into contact with a fluid with which it is out of equilibrium. Re-equilibration will tend to take place to reduce the free energy and transform the initial phase into a more thermodynamically stable phase, involving dissolution and reprecipitation subprocesses.

Inspired by such geological processes, MOF thin films can be grown through the combination of atomic layer deposition (ALD) of aluminum oxide onto a suitable substrate (e.g. FTO) and subsequent solvothermal microwave synthesis. The aluminum oxide layer serves both as an architecture-directing agent and as a metal source for the backbone of the MOF structure. The construction of the porous 3D metal-organic framework takes place during the microwave synthesis, when the atomic layer deposited substrate is exposed to a solution of the requisite linker in a DMF/H2O 3:1 mixture (v/v) at elevated temperature. Analogous, Kornienko and coworkers described in 2015 the synthesis of a cobalt-porphyrin MOF (Al2(OH)2TCPP-Co; TCPP-H2=4,4′,4″,4‴-(porphyrin-5,10,15,20-tetrayl)tetrabenzoate), the first MOF catalyst constructed for the electrocatalytic conversion of aqueous CO2 to CO.

Post-synthetic modification

Although the three-dimensional structure and internal environment of the pores can be in theory controlled through proper selection of nodes and organic linking groups, the direct synthesis of such materials with the desired functionalities can be difficult due to the high sensitivity of MOF systems. Thermal and chemical sensitivity, as well as high reactivity of reaction materials, can make forming desired products challenging to achieve. The exchange of guest molecules and counter-ions and the removal of solvents allow for some additional functionality but are still limited to the integral parts of the framework. The post-synthetic exchange of organic linkers and metal ions is an expanding area of the field and opens up possibilities for more complex structures, increased functionality, and greater system control.

Ligand exchange

Post-synthetic modification techniques can be used to exchange an existing organic linking group in a prefabricated MOF with a new linker by ligand exchange or partial ligand exchange. This exchange allows for the pores and, in some cases the overall framework of MOFs, to be tailored for specific purposes. Some of these uses include fine-tuning the material for selective adsorption, gas storage, and catalysis. To perform ligand exchange prefabricated MOF crystals are washed with solvent and then soaked in a solution of the new linker. The exchange often requires heat and occurs on the time scale of a few days. Post-synthetic ligand exchange also enables the incorporation of functional groups into MOFs that otherwise would not survive MOF synthesis, due to temperature, pH, or other reaction conditions, or hinder the synthesis itself by competition with donor groups on the loaning ligand.

Metal exchange

Post-synthetic modification techniques can also be used to exchange an existing metal ion in a prefabricated MOF with a new metal ion by metal ion exchange. The complete metal metathesis from an integral part of the framework has been achieved without altering the framework or pore structure of the MOF. Similarly to post-synthetic ligand exchange, post-synthetic metal exchange is performed by washing prefabricated MOF crystals with solvent and then soaking the crystal in a solution of the new metal. Post-synthetic metal exchange allows for a simple route to the formation of MOFs with the same framework yet different metal ions.

Stratified synthesis

In addition to modifying the functionality of the ligands and metals themselves, post-synthetic modification can be used to expand upon the structure of the MOF. Using post-synthetic modification MOFs can be converted from a highly ordered crystalline material toward a heterogeneous porous material. Using post-synthetic techniques, it is possible for the controlled installation of domains within a MOF crystal which exhibit unique structural and functional characteristics. Core-shell MOFs and other layered MOFs have been prepared where layers have unique functionalization but in most cases are crystallographically compatible from layer to layer.

Open coordination sites

In some cases MOF metal nodes have an unsaturated environment, and it is possible to modify this environment using different techniques. If the size of the ligand matches the size of the pore aperture, it is possible to install additional ligands to existing MOF structure. Sometimes metal nodes have a good binding affinity for inorganic species. For instance, it was shown that metal nodes can perform an extension, and create a bond with the uranyl cation.

Composite materials

Another approach to increasing adsorption in MOFs is to alter the system in such a way that chemisorption becomes possible. This functionality has been introduced by making a composite material, which contains a MOF and a complex of platinum with activated carbon. In an effect known as hydrogen spillover, H2 can bind to the platinum surface through a dissociative mechanism which cleaves the hydrogen molecule into two hydrogen atoms and enables them to travel down the activated carbon onto the surface of the MOF. This innovation produced a threefold increase in the room-temperature storage capacity of a MOF; however, desorption can take upwards of 12 hours, and reversible desorption is sometimes observed for only two cycles. The relationship between hydrogen spillover and hydrogen storage properties in MOFs is not well understood but may prove relevant to hydrogen storage.

Catalysis

MOFs have potential as heterogeneous catalysts, although applications have not been commercialized. Their high surface area, tunable porosity, diversity in metal and functional groups make them especially attractive for use as catalysts. Zeolites are extraordinarily useful in catalysis. Zeolites are limited by the fixed tetrahedral coordination of the Si/Al connecting points and the two-coordinated oxide linkers. Fewer than 200 zeolites are known. In contrast with this limited scope, MOFs exhibit more diverse coordination geometries, polytopic linkers, and ancillary ligands (F−, OH−, H2O among others). It is also difficult to obtain zeolites with pore sizes larger than 1 nm, which limits the catalytic applications of zeolites to relatively small organic molecules (typically no larger than xylenes). Furthermore, mild synthetic conditions typically employed for MOF synthesis allow direct incorporation of delicate functionalities into the framework structures. Such a process would not be possible with zeolites or other microporous crystalline oxide-based materials because of the harsh conditions typically used for their synthesis (e.g., calcination at high temperatures to remove organic templates). Metal–organic framework MIL-101 is one of the most used MOFs for catalysis incorporating different transition metals such as Cr. However, the stability of some MOF photocatalysts in aqueous medium and under strongly oxidizing conditions is very low.

Zeolites still cannot be obtained in enantiopure form, which precludes their applications in catalytic asymmetric synthesis, e.g., for the pharmaceutical, agrochemical, and fragrance industries. Enantiopure chiral ligands or their metal complexes have been incorporated into MOFs to lead to efficient asymmetric catalysts. Even some MOF materials may bridge the gap between zeolites and enzymes when they combine isolated polynuclear sites, dynamic host–guest responses, and a hydrophobic cavity environment. MOFs might be useful for making semi-conductors. Theoretical calculations show that MOFs are semiconductors or insulators with band gaps between 1.0 and 5.5 eV which can be altered by changing the degree of conjugation in the ligands indicating its possibility for being photocatalysts.

Design

Like other heterogeneous catalysts, MOFs may allow for easier post-reaction separation and recyclability than homogeneous catalysts. In some cases, they also give a highly enhanced catalyst stability. Additionally, they typically offer substrate-size selectivity. Nevertheless, while clearly important for reactions in living systems, selectivity on the basis of substrate size is of limited value in abiotic catalysis, as reasonably pure feedstocks are generally available.

Metal ions or metal clusters

Among the earliest reports of MOF-based catalysis was the cyanosilylation of aldehydes by a 2D MOF (layered square grids) of formula Cd(4,4′-bpy)2(NO3)2. This investigation centered mainly on size- and shape-selective clathration. A second set of examples was based on a two-dimensional, square-grid MOF containing single Pd(II) ions as nodes and 2-hydroxypyrimidinolates as struts. Despite initial coordinative saturation, the palladium centers in this MOF catalyze alcohol oxidation, olefin hydrogenation, and Suzuki C–C coupling. At a minimum, these reactions necessarily entail redox oscillations of the metal nodes between Pd(II) and Pd(0) intermediates accompanying by drastic changes in coordination number, which would certainly lead to destabilization and potential destruction of the original framework if all the Pd centers are catalytically active. The observation of substrate shape- and size-selectivity implies that the catalytic reactions are heterogeneous and are indeed occurring within the MOF. Nevertheless, at least for hydrogenation, it is difficult to rule out the possibility that catalysis is occurring at the surface of MOF-encapsulated palladium clusters/nanoparticles (i.e., partial decomposition sites) or defect sites, rather than at transiently labile, but otherwise intact, single-atom MOF nodes. "Opportunistic" MOF-based catalysis has been described for the cubic compound, MOF-5. This material comprises coordinatively saturated Zn4O nodes and fully complexed BDC struts (see above for abbreviation); yet it apparently catalyzes the Friedel–Crafts tert-butylation of both toluene and biphenyl. Furthermore, para alkylation is strongly favored over ortho alkylation, a behavior thought to reflect the encapsulation of reactants by the MOF.

Functional struts

The porous-framework material [Cu3(btc)2(H2O)3], also known as HKUST-1, contains large cavities having windows of diameter ~6 Å. The coordinated water molecules are easily removed, leaving open Cu(II) sites. Kaskel and co-workers showed that these Lewis acid sites could catalyze the cyanosilylation of benzaldehyde or acetone. The anhydrous version of HKUST-1 is an acid catalyst. Compared to Brønsted vs. Lewis acid-catalyzed pathways, the product selectivity are distinctive for three reactions: isomerization of α-pinene oxide, cyclization of citronellal, and rearrangement of α-bromoacetals, indicating that indeed [Cu3(btc)2] functions primarily as a Lewis acid catalyst. The product selectivity and yield of catalytic reactions (e.g. cyclopropanation) have also been shown to be impacted by defective sites, such as Cu(I) or incompletely deprotonated carboxylic acid moities of the linkers.

MIL-101, a large-cavity MOF having the formula [Cr3F(H2O)2O(BDC)3], is a cyanosilylation catalyst. The coordinated water molecules in MIL-101 are easily removed to expose Cr(III) sites. As one might expect, given the greater Lewis acidity of Cr(III) vs. Cu(II), MIL-101 is much more active than HKUST-1 as a catalyst for the cyanosilylation of aldehydes. Additionally, the Kaskel group observed that the catalytic sites of MIL-101, in contrast to those of HKUST-1, are immune to unwanted reduction by benzaldehyde. The Lewis-acid-catalyzed cyanosilylation of aromatic aldehydes has also been carried out by Long and co-workers using a MOF of the formula Mn3[(Mn4Cl)3BTT8(CH3OH)10]. This material contains a three-dimensional pore structure, with the pore diameter equaling 10 Å. In principle, either of the two types of Mn(II) sites could function as a catalyst. Noteworthy features of this catalyst are high conversion yields (for small substrates) and good substrate-size-selectivity, consistent with channellocalized catalysis.

Encapsulated catalysts

The MOF encapsulation approach invites comparison to earlier studies of oxidative catalysis by zeolite-encapsulated Fe(porphyrin) as well as Mn(porphyrin) systems. The zeolite studies generally employed iodosylbenzene (PhIO), rather than TPHP as oxidant. The difference is likely mechanistically significant, thus complicating comparisons. Briefly, PhIO is a single oxygen atom donor, while TBHP is capable of more complex behavior. In addition, for the MOF-based system, it is conceivable that oxidation proceeds via both oxygen transfer from a manganese oxo intermediate as well as a manganese-initiated radical chain reaction pathway. Regardless of mechanism, the approach is a promising one for isolating and thereby stabilizing the porphyrins against both oxo-bridged dimer formation and oxidative degradation.

Metal-free organic cavity modifiers

Most examples of MOF-based catalysis make use of metal ions or atoms as active sites. Among the few exceptions are two nickel- and two copper-containing MOFs synthesized by Rosseinsky and co-workers. These compounds employ amino acids (L- or D-aspartate) together with dipyridyls as struts. The coordination chemistry is such that the amine group of the aspartate cannot be protonated by added HCl, but one of the aspartate carboxylates can. Thus, the framework-incorporated amino acid can exist in a form that is not accessible for the free amino acid. While the nickel-based compounds are marginally porous, on account of tiny channel dimensions, the copper versions are clearly porous.

The Rosseinsky group showed that the carboxylic acids behave as Brønsted acidic catalysts, facilitating (in the copper cases) the ring-opening methanolysis of a small, cavity-accessible epoxide at up to 65% yield. Superior homogeneous catalysts exist however.

Kitagawa and co-workers have reported the synthesis of a catalytic MOF having the formula [Cd(4-BTAPA)2(NO3)2]. The MOF is three-dimensional, consisting of an identical catenated pair of networks, yet still featuring pores of molecular dimensions. The nodes consist of single cadmium ions, octahedrally ligated by pyridyl nitrogens. From a catalysis standpoint, however, the most interesting feature of this material is the presence of guest-accessible amide functionalities. The amides are capable of base-catalyzing the Knoevenagel condensation of benzaldehyde with malononitrile. Reactions with larger nitriles, however, are only marginally accelerated, implying that catalysis takes place chiefly within the material's channels rather than on its exterior. A noteworthy finding is the lack of catalysis by the free strut in homogeneous solution, evidently due to intermolecular H-bonding between bptda molecules. Thus, the MOF architecture elicits catalytic activity not otherwise encountered.

In an interesting alternative approach, Férey and coworkers were able to modify the interior of MIL-101 via Cr(III) coordination of one of the two available nitrogen atoms of each of several ethylenediamine molecules. The free non-coordinated ends of the ethylenediamines were then used as Brønsted basic catalysts, again for Knoevenagel condensation of benzaldehyde with nitriles.

A third approach has been described by Kim Kimoon and coworkers. Using a pyridine-functionalized derivative of tartaric acid and a Zn(II) source they were able to synthesize a 2D MOF termed POST-1. POST-1 possesses 1D channels whose cross sections are defined by six trinuclear zinc clusters and six struts. While three of the six pyridines are coordinated by zinc ions, the remaining three are protonated and directed toward the channel interior. When neutralized, the noncoordinated pyridyl groups are found to catalyze transesterification reactions, presumably by facilitating deprotonation of the reactant alcohol. The absence of significant catalysis when large alcohols are employed strongly suggests that the catalysis occurs within the channels of the MOF.

Achiral catalysis

Metals as catalytic sites

The metals in the MOF structure often act as Lewis acids. The metals in MOFs often coordinate to labile solvent molecules or counter ions which can be removed after activation of the framework. The Lewis acidic nature of such unsaturated metal centers can activate the coordinated organic substrates for subsequent organic transformations. The use of unsaturated metal centers was demonstrated in the cyanosilylation of aldehydes and imines by Fujita and coworkers in 2004. They reported MOF of composition {[Cd(4,4′-bpy)2(H2O)2] • (NO3)2 • 4H2O} which was obtained by treating linear bridging ligand 4,4′-bipyridine (bpy) with Cd(NO3)2. The Cd(II) centers in this MOF possess a distorted octahedral geometry having four pyridines in the equatorial positions, and two water molecules in the axial positions to form a two-dimensional infinite network. On activation, two water molecules were removed leaving the metal centers unsaturated and Lewis acidic. The Lewis acidic character of metal center was tested on cyanosilylation reactions of imine where the imine gets attached to the Lewis-acidic metal centre resulting in higher electrophilicity of imines. For the cyanosilylation of imines, most of the reactions were complete within 1 h affording aminonitriles in quantitative yield. Kaskel and coworkers carried out similar cyanosilylation reactions with coordinatively unsaturated metals in three-dimensional (3D) MOFs as heterogeneous catalysts. The 3D framework [Cu3(btc)2(H2O)3] (btc: benzene-1,3,5-tricarboxylate) (HKUST-1) used in this study was first reported by Williams et al. The open framework of [Cu3(btc)2(H2O)3] is built from dimeric cupric tetracarboxylate units (paddle-wheels) with aqua molecules coordinating to the axial positions and btc bridging ligands. The resulting framework after removal of two water molecules from axial positions possesses porous channel. This activated MOF catalyzes the trimethylcyanosilylation of benzaldehydes with a very low conversion (Functional linkers as catalytic sites

Functional linkers can be also utilized as catalytic sites. A 3D MOF {[Cd(4-BTAPA)2(NO3)2] • 6H2O • 2DMF} (4-BTAPA = 1,3,5-benzene tricarboxylic acid tris [N-(4-pyridyl)amide], DMF = N,N-dimethylformamide) constructed by tridentate amide linkers and cadmium salt catalyzes the Knoevenagel condensation reaction. The pyridine groups on the ligand 4-BTAPA act as ligands binding to the octahedral cadmium centers, while the amide groups can provide the functionality for interaction with the incoming substrates. Specifically, the −NH moiety of the amide group can act as electron acceptor whereas the C=O group can act as electron donor to activate organic substrates for subsequent reactions. Ferey et al. reported a robust and highly porous MOF [Cr3(μ3-O)F(H2O)2(BDC)3] (BDC: benzene-1,4-dicarboxylate) where instead of directly using the unsaturated Cr(III) centers as catalytic sites, the authors grafted ethylenediamine (ED) onto the Cr(III) sites. The uncoordinated ends of ED can act as base catalytic sites. ED-grafted MOF was investigated for Knoevenagel condensation reactions. A significant increase in conversion was observed for ED-grafted MOF compared to untreated framework (98% vs. 36%). Another example of linker modification to generate catalytic site is iodo-functionalized well-known Al-based MOFs (MIL-53 and DUT-5) and Zr-based MOFs (UiO-66 and UiO-67) for the catalytic oxidation of diols.

Entrapment of catalytically active noble metal nanoparticles

The entrapment of catalytically active noble metals can be accomplished by grafting on functional groups to the unsaturated metal site on MOFs. Ethylenediamine (ED) has been shown to be grafted on the Cr metal sites and can be further modified to encapsulate noble metals such as Pd. The entrapped Pd has similar catalytic activity as Pd/C in the Heck reaction. Ruthenium nanoparticles have catalytic activity in a number of reactions when entrapped in the MOF-5 framework. This Ru-encapsulated MOF catalyzes oxidation of benzyl alcohol to benzaldehyde, although degradation of the MOF occurs. The same catalyst was used in the hydrogenation of benzene to cyclohexane. In another example, Pd nanoparticles embedded within defective HKUST-1 framework enable the generation of tunable Lewis basic sites. Therefore, this multifunctional Pd/MOF composite is able to perform stepwise benzyl alcohol oxidation and Knoevenagel condensation.

Reaction hosts with size selectivity

MOFs might prove useful for both photochemical and polymerization reactions due to the tuneability of the size and shape of their pores. A 3D MOF {[Co(bpdc)3(bpy)] • 4DMF • H2O} (bpdc: biphenyldicarboxylate, bpy: 4,4′-bipyridine) was synthesized by Li and coworkers. Using this MOF photochemistry of o-methyl dibenzyl ketone (o-MeDBK) was extensively studied. This molecule was found to have a variety of photochemical reaction properties including the production of cyclopentanol. MOFs have been used to study polymerization in the confined space of MOF channels. Polymerization reactions in confined space might have different properties than polymerization in open space. Styrene, divinylbenzene, substituted acetylenes, methyl methacrylate, and vinyl acetate have all been studied by Kitagawa and coworkers as possible activated monomers for radical polymerization. Due to the different linker size the MOF channel size could be tunable on the order of roughly 25 and 100 Å2. The channels were shown to stabilize propagating radicals and suppress termination reactions when used as radical polymerization sites.

Asymmetric catalysis

Several strategies exist for constructing homochiral MOFs. Crystallization of homochiral MOFs via self-resolution from achiral linker ligands is one of the way to accomplish such a goal. However, the resulting bulk samples contain both enantiomorphs and are racemic. Aoyama and coworkers successfully obtained homochiral MOFs in the bulk from achiral ligands by carefully controlling nucleation in the crystal growth process. Zheng and coworkers reported the synthesis of homochiral MOFs from achiral ligands by chemically manipulating the statistical fluctuation of the formation of enantiomeric pairs of crystals. Growing MOF crystals under chiral influences is another approach to obtain homochiral MOFs using achiral linker ligands. Rosseinsky and coworkers have introduced a chiral coligand to direct the formation of homochiral MOFs by controlling the handedness of the helices during the crystal growth. Morris and coworkers utilized ionic liquid with chiral cations as reaction media for synthesizing MOFs, and obtained homochiral MOFs. The most straightforward and rational strategy for synthesizing homochiral MOFs is, however, to use the readily available chiral linker ligands for their construction.

Homochiral MOFs with interesting functionalities and reagent-accessible channels

Homochiral MOFs have been made by Lin and coworkers using 2,2′-bis(diphenylphosphino)-1,1′-binaphthyl (BINAP) and 1,1′-bi-2,2′-naphthol (BINOL) as chiral ligands. These ligands can coordinate with catalytically active metal sites to enhance the enantioselectivity. A variety of linking groups such as pyridine, phosphonic acid, and carboxylic acid can be selectively introduced to the 3,3′, 4,4′, and the 6,6′ positions of the 1,1'-binaphthyl moiety. Moreover, by changing the length of the linker ligands the porosity and framework structure of the MOF can be selectively tuned.

Postmodification of homochiral MOFs

Lin and coworkers have shown that the postmodification of MOFs can be achieved to produce enantioselective homochiral MOFs for use as catalysts. The resulting 3D homochiral MOF {[Cd3(L)3Cl6] • 4DMF • 6MeOH • 3H2O} (L=(R)-6,6'-dichloro-2,2'-dihydroxyl-1,1'-binaphthyl-bipyridine) synthesized by Lin was shown to have a similar catalytic efficiency for the diethylzinc addition reaction as compared to the homogeneous analogue when was pretreated by Ti(OiPr)4 to generate the grafted Ti- BINOLate species. The catalytic activity of MOFs can vary depending on the framework structure. Lin and others found that MOFs synthesized from the same materials could have drastically different catalytic activities depending on the framework structure present.

Homochiral MOFs with precatalysts as building blocks

Another approach to construct catalytically active homochiral MOFs is to incorporate chiral metal complexes which are either active catalysts or precatalysts directly into the framework structures. For example, Hupp and coworkers have combined a chiral ligand and bpdc (bpdc: biphenyldicarboxylate) with Zn(NO3)2 and obtained twofold interpenetrating 3D networks. The orientation of chiral ligand in the frameworks makes all Mn(III) sites accessible through the channels. The resulting open frameworks showed catalytic activity toward asymmetric olefin epoxidation reactions. No significant decrease of catalyst activity was observed during the reaction and the catalyst could be recycled and reused several times. Lin and coworkers have reported zirconium phosphonate-derived Ru-BINAP systems. Zirconium phosphonate-based chiral porous hybrid materials containing the Ru(BINAP)(diamine)Cl2 precatalysts showed excellent enantioselectivity (up to 99.2% ee) in the asymmetric hydrogenation of aromatic ketones.

Biomimetic design and photocatalysis

Some MOF materials may resemble enzymes when they combine isolated polynuclear sites, dynamic host–guest responses, and hydrophobic cavity environment which are characteristics of an enzyme. Some well-known examples of cooperative catalysis involving two metal ions in biological systems include: the diiron sites in methane monooxygenase, dicopper in cytochrome c oxidase, and tricopper oxidases which have analogy with polynuclear clusters found in the 0D coordination polymers, such as binuclear Cu2 paddlewheel units found in MOP-1 and [Cu3(btc)2] (btc=benzene-1,3,5-tricarboxylate) in HKUST-1 or trinuclear units such as {Fe3O(CO2)6} in MIL-88, and IRMOP-51. Thus, 0D MOFs have accessible biomimetic catalytic centers. In enzymatic systems, protein units show "molecular recognition", high affinity for specific substrates. It seems that molecular recognition effects are limited in zeolites by the rigid zeolite structure. In contrast, dynamic features and guest-shape response make MOFs more similar to enzymes. Indeed, many hybrid frameworks contain organic parts that can rotate as a result of stimuli, such as light and heat. The porous channels in MOF structures can be used as photocatalysis sites. In photocatalysis, the use of mononuclear complexes is usually limited either because they only undergo single-electron process or from the need for high-energy irradiation. In this case, binuclear systems have a number of attractive features for the development of photocatalysts. For 0D MOF structures, polycationic nodes can act as semiconductor quantum dots which can be activated upon photostimuli with the linkers serving as photon antennae. Theoretical calculations show that MOFs are semiconductors or insulators with band gaps between 1.0 and 5.5 eV which can be altered by changing the degree of conjugation in the ligands. Experimental results show that the band gap of IRMOF-type samples can be tuned by varying the functionality of the linker. An integrated MOF nanozyme was developed for anti-inflammation therapy.

Mechanical properties
